Repository: jimmybutton/matml-viewer

File: matml-examples/Zytel FG70G30 HSR2 - Creep 80C.xml
<?xml version="1.0" encoding="UTF-8"?>
<EngineeringData version="19.2.0.133" versiondate="08-08-2018 15:38:00">
  <Notes>
  </Notes>
  <Materials>
    <MatML_Doc>
      <Material>
        <BulkDetails>
          <Name>Polymer: PA66 GF30, Zytel 70G30HSLR, Isochronous Curves 80 degrees</Name>
          <Description>10 degrees: 1 hour, 20 degrees: 100 hours, 30 degrees: 10000 hours, 40 degree: 100000 hours (extrapolated). Source: MC base, see material folder for calculations, added by ADP 7/3-2013, Extrapoltated data for 100000 h added by bpu 29/10-2014</Description>
          <PropertyData property="pr0">
            <Data format="string">-</Data>
            <Qualifier name="Behavior">Isotropic</Qualifier>
            <Qualifier name="Derive from">Young's Modulus and Poisson's Ratio</Qualifier>
            <Qualifier name="Field Variable Compatible">Temperature</Qualifier>
            <ParameterValue parameter="pa0" format="string">
              <Data>Interpolation Options</Data>
              <Qualifier name="AlgorithmType">Linear Multivariate</Qualifier>
              <Qualifier name="Normalized">True</Qualifier>
              <Qualifier name="Cached">True</Qualifier>
            </ParameterValue>
            <ParameterValue parameter="pa1" format="float">
              <Data>6289000000,5650000000,5236000000,4900000000</Data>
              <Qualifier name="Variable Type">Dependent,Dependent,Dependent,Dependent</Qualifier>
            </ParameterValue>
            <ParameterValue parameter="pa2" format="float">
              <Data>0.38,0.38,0.38,0.38</Data>
              <Qualifier name="Variable Type">Dependent,Dependent,Dependent,Dependent</Qualifier>
            </ParameterValue>
            <ParameterValue parameter="pa3" format="float">
              <Data>8734722222.22222,7847222222.22222,7272222222.22222,6805555555.55556</Data>
              <Qualifier name="Variable Type">Dependent,Dependent,Dependent,Dependent</Qualifier>
            </ParameterValue>
            <ParameterValue parameter="pa4" format="float">
              <Data>2278623188.4058,2047101449.27536,1897101449.27536,1775362318.84058</Data>
              <Qualifier name="Variable Type">Dependent,Dependent,Dependent,Dependent</Qualifier>
            </ParameterValue>
            <ParameterValue parameter="pa5" format="float">
              <Data>10,20,30,40</Data>
              <Qualifier name="Variable Type">Independent,Independent,Independent,Independent</Qualifier>
              <Qualifier name="Field Variable">Temperature</Qualifier>
              <Qualifier name="Default Data">22</Qualifier>
              <Qualifier name="Field Units">C</Qualifier>
              <Qualifier name="Upper Limit">Program Controlled</Qualifier>
              <Qualifier name="Lower Limit">Program Controlled</Qualifier>
            </ParameterValue>
          </PropertyData>
          <PropertyData property="pr1">
            <Data format="string">-</Data>
            <Qualifier name="Field Variable Compatible">Temperature</Qualifier>
            <ParameterValue parameter="pa0" format="string">
              <Data>Interpolation Options</Data>
              <Qualifier name="AlgorithmType">Linear Multivariate</Qualifier>
              <Qualifier name="Normalized">True</Qualifier>
              <Qualifier name="Cached">True</Qualifier>
            </ParameterValue>
            <ParameterValue parameter="pa6" format="float">
              <Data>1370</Data>
              <Qualifier name="Variable Type">Dependent</Qualifier>
            </ParameterValue>
            <ParameterValue parameter="pa5" format="float">
              <Data>7.88860905221012e-31</Data>
              <Qualifier name="Variable Type">Independent</Qualifier>
              <Qualifier name="Field Variable">Temperature</Qualifier>
              <Qualifier name="Default Data">22</Qualifier>
              <Qualifier name="Field Units">C</Qualifier>
              <Qualifier name="Upper Limit">Program Controlled</Qualifier>
              <Qualifier name="Lower Limit">Program Controlled</Qualifier>
            </ParameterValue>
          </PropertyData>
          <PropertyData property="pr2">
            <Data format="string">-</Data>
            <Qualifier name="Definition">Multilinear</Qualifier>
            <ParameterValue parameter="pa7" format="float">
              <Data>10000000,15000000,20000000,30000000,40000000,10000000,15000000,20000000,30000000,40000000,10000000,15000000,20000000,30000000,40000000,5000000,16000000,20000000,24000000,28000000,32000000,36000000,40000000</Data>
              <Qualifier name="Variable Type">Dependent,Dependent,Dependent,Dependent,Dependent,Dependent,Dependent,Dependent,Dependent,Dependent,Dependent,Dependent,Dependent,Dependent,Dependent,Dependent,Dependent,Dependent,Dependent,Dependent,Dependent,Dependent,Dependent</Qualifier>
            </ParameterValue>
            <ParameterValue parameter="pa8" format="float">
              <Data>0,5.5e-05,0.00015,0.00052,0.00123,0,6.5e-05,0.00019,0.00065,0.00152,0,6.5e-05,0.00017,0.00063,0.00137,0,5.46939e-05,8.63673e-05,0.000122041,0.000225714,0.000479388,0.000733061,0.000916735</Data>
              <Qualifier name="Variable Type">Independent,Independent,Independent,Independent,Independent,Independent,Independent,Independent,Independent,Independent,Independent,Independent,Independent,Independent,Independent,Independent,Independent,Independent,Independent,Independent,Independent,Independent,Independent</Qualifier>
            </ParameterValue>
            <ParameterValue parameter="pa5" format="float">
              <Data>10,10,10,10,10,20,20,20,20,20,30,30,30,30,30,40,40,40,40,40,40,40,40</Data>
              <Qualifier name="Variable Type">Independent,Independent,Independent,Independent,Independent,Independent,Independent,Independent,Independent,Independent,Independent,Independent,Independent,Independent,Independent,Independent,Independent,Independent,Independent,Independent,Independent,Independent,Independent</Qualifier>
            </ParameterValue>
          </PropertyData>
          <PropertyData property="pr3">
            <Data format="string">-</Data>
            <ParameterValue parameter="pa9" format="float">
              <Data>181</Data>
              <Qualifier name="Variable Type">Dependent</Qualifier>
            </ParameterValue>
            <ParameterValue parameter="pa10" format="float">
              <Data>155</Data>
              <Qualifier name="Variable Type">Dependent</Qualifier>
            </ParameterValue>
            <ParameterValue parameter="pa11" format="float">
              <Data>130</Data>
              <Qualifier name="Variable Type">Dependent</Qualifier>
            </ParameterValue>
            <ParameterValue parameter="pa12" format="string">
              <Data>Appearance</Data>
            </ParameterValue>
          </PropertyData>
        </BulkDetails>
      </Material>
      <Metadata>
        <ParameterDetails id="pa0">
          <Name>Options Variable</Name>
          <Unitless />
        </ParameterDetails>
        <ParameterDetails id="pa1">
          <Name>Young's Modulus</Name>
          <Units name="Stress">
            <Unit>
              <Name>Pa</Name>
            </Unit>
          </Units>
        </ParameterDetails>
        <ParameterDetails id="pa2">
          <Name>Poisson's Ratio</Name>
          <Unitless />
        </ParameterDetails>
        <ParameterDetails id="pa3">
          <Name>Bulk Modulus</Name>
          <Units name="Stress">
            <Unit>
              <Name>Pa</Name>
            </Unit>
          </Units>
        </ParameterDetails>
        <ParameterDetails id="pa4">
          <Name>Shear Modulus</Name>
          <Units name="Stress">
            <Unit>
              <Name>Pa</Name>
            </Unit>
          </Units>
        </ParameterDetails>
        <ParameterDetails id="pa5">
          <Name>Temperature</Name>
          <Units name="Temperature">
            <Unit>
              <Name>C</Name>
            </Unit>
          </Units>
        </ParameterDetails>
        <ParameterDetails id="pa6">
          <Name>Density</Name>
          <Units name="Density">
            <Unit>
              <Name>kg</Name>
            </Unit>
            <Unit power="-3">
              <Name>m</Name>
            </Unit>
          </Units>
        </ParameterDetails>
        <ParameterDetails id="pa7">
          <Name>Stress</Name>
          <Units name="Stress">
            <Unit>
              <Name>Pa</Name>
            </Unit>
          </Units>
        </ParameterDetails>
        <ParameterDetails id="pa8">
          <Name>Plastic Strain</Name>
          <Units name="Strain">
            <Unit>
              <Name>m</Name>
            </Unit>
            <Unit power="-1">
              <Name>m</Name>
            </Unit>
          </Units>
        </ParameterDetails>
        <ParameterDetails id="pa9">
          <Name>Red</Name>
          <Unitless />
        </ParameterDetails>
        <ParameterDetails id="pa10">
          <Name>Green</Name>
          <Unitless />
        </ParameterDetails>
        <ParameterDetails id="pa11">
          <Name>Blue</Name>
          <Unitless />
        </ParameterDetails>
        <ParameterDetails id="pa12">
          <Name>Material Property</Name>
          <Unitless />
        </ParameterDetails>
        <PropertyDetails id="pr0">
          <Unitless />
          <Name>Elasticity</Name>
        </PropertyDetails>
        <PropertyDetails id="pr1">
          <Unitless />
          <Name>Density</Name>
        </PropertyDetails>
        <PropertyDetails id="pr2">
          <Unitless />
          <Name>Isotropic Hardening</Name>
        </PropertyDetails>
        <PropertyDetails id="pr3">
          <Unitless />
          <Name>Color</Name>
        </PropertyDetails>
      </Metadata>
    </MatML_Doc>
  </Materials>
</EngineeringData>
